Repository: Leonezz/PhysicalExperiment

# PhysicalExperimentReports

**stuID Name**

# 椭偏法测量薄膜厚度和折射率
*指导老师：yyy*

## 实验目的

1. 了解椭偏仪的构造和椭圆偏振法测定薄膜参数的基本原理。
2. 通过对薄膜样品厚度和折射率的测量，初步掌握椭圆偏振仪的使用和数据处理的方法。

## 实验原理

1. 线偏振光穿过$1/4$波片，由于双折射效应分成$o$光和$e$光，$o$光和$e$相位差为$\pi/2$，可合称为椭圆偏振光。
2. 椭圆偏振光入射到待测薄膜表面，经过薄膜反射出的反射光偏振态将发生改变。且总会存在一个起偏角使得反射光变成线偏振光。
3. 椭圆偏振光打在薄膜上发生薄膜干涉，根据折射定律和菲涅尔公式，可以算出反射光的相位差与薄膜折射率和厚度的关系，因此测出反射光的相位差，便可以计算出薄膜的折射率和厚度。但是反射光的相位并不能直接测量，只能通过测量椭偏参数$ψ$和$\Delta$来间接测量。
4. 为测量$ψ$，可以将$1/4$波片的快轴与$x$轴夹角调节为$45^o$，这样可以获得等幅椭圆偏振光，可以简化对$ψ$的计算。调节起偏器达到消光后，$\Delta$将只和起偏方向有关，测得起偏器旋转角度就可以计算得到$\Delta$。
5. 间接求得$ψ$和$\Delta$后便可根据其与薄膜折射率和厚度之间的关系计算折射率和厚度。

## 实验装置和操作方法
1. 实验装置
   试验系统由$TYP-1$型椭圆偏振测厚仪，计算机组成。待测样品为硅衬底上的二氧化硅膜.
   $TYP-1$型椭圆偏振测厚仪主要性能指标为:
   1. 测量范围:薄膜厚度$1nm-4000nm$,折射率$1.05-2.50$
   2. 偏振器方位角范围:$0^o-180^o$
   3. 偏振器步进角:$0.014^o$/步
   4. 测量膜厚和折射率重复性精度分别为$\pm0.5nm$和$\pm0.005$
   5. 入射角连续调节范围:$30^o-90^o$,精度$0.05^o$
   6. 入射光波长:$632.8nm$
   7. 光学中心高度:$80mm$
   8. 允许样品尺寸:$\Phi10-\Phi140mm$,厚度$\leq13mm$
2. 测量硅衬底上二氧化硅膜的折射率 $n_2$ 和厚度 $d$
   选择入射角 $70°$和 $65°$分别测量$（ψ，Δ）$，先测入射角$ 70°$还是 $65°$均可。其他测量设置为：扫描次数$ 3 $次，数据采集次数$ 20 $次，增益 $1$。操作方法如下：
   1. 开启主机电源（开关在主机背面），点亮氦氖激光器（预热 $30$ 分钟后再测量）。
   2. 电控箱与主机、计算机之间的各种数据线已连接，检查各连线是否连接完好。
   3. 装被测样品。（注意：旋紧吸盘拉杆时要视被测样品直径和质地而适当调节，切记不可用力过大，使样品损坏）。装被测样品时可将光阑移开一段距离，以方便样品的安装。样品安装完成后，将光阑机构置于被测样品表面附近处，以限制其它杂散光的进入。
   4. 选定入射角 $i$（如 $70°$）。旋转起偏和检偏机构悬臂，在刻度盘上使左右刻度对应同一角度 $i$。
   5. 对放置的样品作俯仰、左右和前后的三维调节，使经样品表面反射后的激光束刚好通过检偏器入光口。
   6. 逆时针轻旋电控箱电压旋钮至最小处（要求在关机时将电压旋到“0”，所以一般情况下旋钮已在最小位置处）。打开电控箱电源，顺时针旋转电控箱调节旋钮，将读数调到 $150V$ 左右（视仪器情况而定）即可。
   7. 按手册操作实验软件进行实验。

## 实验数据

|        | $\Psi$  | $\Delta$ | $n_2$      | $d$       |
| ------ | ------- | -------- | ---------- | --------- |
| $70^o$ | $50.55$ | $80.88$  | $1.4631$   | $113.12$  |
| $65^o$ | $51.76$ | $61.1$   | $1.7259$   | $92.87$   |
| 均值   |         |          | $1.595105$ | $102.995$ |

File: ModernOpticalExperiment/椭圆偏振法测薄膜厚度-d/2.md
1. 光在单层介质薄膜上的反射和折射
   光是一种电磁波，且是横波。电场强度 $\overrightarrow{E}$和磁场强度 $\overrightarrow{H}$与光的传播方向构成一个右旋的正交三矢族。与光的强度、频率、位相等参量一样，偏振态也是光的基本量之一。如果已知入射光束的偏振态，当测得通过某薄膜后的出射光偏振态，就能确定该薄膜影响系统光学性能的某些物理量，如折射率、薄膜厚度等。
2. 椭偏参数$ψ$ 和 $Δ$
   设 $i_1$ 为光的入射角，$i_2$和 $i_3$ 分别为在上界面和下界面上的折射角。根据折射定律有$n_1\sin i_1=n_2\sin i_2=n_3\sin i_3$
   考虑光从空气中入射到薄膜上，则 $n_1=1$。在上界面任意两束相邻的反射光，如 $A$ 点的反射光(1)与 $B$ 点的反射光(2)，其光程差（是否有半波损失取决于 $n_2$和 $n_3$ 的关系）$\chi=n_2(AC+CB)-AD$
   因为$AC=CB=\frac{d}{\cos i_2}$,$AD=AB\sin i_1=2d\sin i_1\cdot \tan i_2$,所以：$\chi=\frac{2n_2d}{\cos i_2}-2d\sin i_1\cdot \tan i_2=2n_2d\cos i_2$
   则任意相邻两束反射光之间的位相差$2\delta=\frac{2\pi}{\lambda}\chi=\frac{4\pi}{\lambda}n_2d\cos i_2=\frac{4\pi d}{\lambda}\sqrt{n_2^2-n_1^2\sin^2i_1}$
   式中，$λ$ 为真空中的波长，$d$ 和 $n_2$为介质膜的厚度和折射率。
3. $\chi$和$\Delta$的物理意义
   用复数形式表示入射光和反射光的 $p$ 和 $s$ 分量，即$E_{ip}=|E_{ip}|e^{i\theta_{ip}},E_{is}=|E_{is}|e^{i\theta_{is}},E_{rp}=|E_{rp}|e^{i\theta_{rp}},E_{rs}=|E_{rs}|e^{i\theta_{rs}}$式中各绝对值为相应电矢量的振幅，各$θ$ 值为相应界面处的位相。
   $\tan \chi\cdot e^{i\Delta}=\frac{|E_{rp}|}{|E_{rs}|}\frac{|E_{is}|}{|E_{ip}|}e^{i[(\theta_{rp}-\theta_{rs})-(\theta_{ip}-\theta_{is})]}$
   比较等式两端即可得$\tan \chi=\frac{|E_{rp}||E_{is}|}{|E_{rs}||E_{ip}|}$,$\Delta=(\theta_{rp}-\theta_{rs})-(\theta_{ip}-\theta_{is})$
   参量$ψ$ 与反射前后 $p$ 和 $s$ 分量的振幅比有关，参量 $Δ$ 与反射前后 $p$ 和 $s$ 分量的位相差有关。可见，$ψ$ 和 $Δ$ 直接反映了光在反射前后偏振态的变化。这样若测得入射光和反射光中两分量的振幅比和相位差，则可求得椭偏参数$ψ$ 和 $Δ$。
4. 等幅椭偏入射光的获得
   椭圆偏振仪（简称椭偏仪）的光路原理如图所示。氦氖激光器发出波长为 $632. 8nm$ 的自然光，先后通过起偏器、$1/4$ 波片入射在待测薄膜样品上，反射光通过检偏器射入光电检测器。在坐标系中，$x$ 轴和 $x'$ 轴均在入射面内且分别与入射光束或反射光束的传播方向垂直，而 $y$ 和 $y'$轴则垂直于入射面。如前所述，$p$ 和 $s$ 分别代表平行和垂直于入射面的二个方向，因此 $x$ 轴和 $x'$ 轴分别对应于入射光和反射光的 $p$ 方向，$y$ 轴和 $y'$轴分别对应于入射光和反射光的 $s$ 方向。图中，$t$ 代表起偏器的偏振化方向，与 $x$ 轴夹角为 $P$；$t^{'}$ 代表检偏器的偏振化方向，与 $x'$ 轴夹角为 $A$；$f$ 代表 $1/4$ 波片的快轴方向。
   ![](1.png)
5. 反射光的消光检测
   当波片快轴方向 $f$ 取$π /4$ 时,有：
   $$\begin{cases}
       \tan \chi&=\frac{|E_{rp}|}{|E_{rs}|}\\
       \Delta&=(\theta_{rp}-\theta_{rs})-(2P-\frac{\pi}{2})
   \end{cases}$$
   只要使 $1/4$ 波片的快轴 $f$ 与 $x$ 轴的夹角为$π /4$（或$－π /4$），然后测出检偏器消光时起偏器和检偏器方位角（$P_1$, $A_1$）,（$P_2$, $A_2$），便可求出对应的$（ψ，Δ）$，从而解出$（n_2，d）$。实际上$（n_2，d）$与$（ψ，Δ）$的函数关系式是比较复杂的，一般将$（n_2，d）$和$（ψ，Δ）$的关系制成数值表或列线图而求得 $n_2$和 $d$ 值，编制数值表的工作通常由计算机来完成。目前日益广泛地采用计算机直接处理数据。
